Repository: DICTOR-Master/kaleidohedra

# KALEIDOHEDRA by DICTO
*In development* — live at **[kaleidohedra.dictospheres.com](https://kaleidohedra.dictospheres.com)**, **[rhombiverse.dictospheres.com](https://rhombiverse.dictospheres.com)** and **[polyhedraverse.dictospheres.com](https://polyhedraverse.dictospheres.com)**. Since 2026-10-08 this repository is one app with two front doors: **Kaleidohedra** (orange), lattices you can shear and slide continuously, every piece moving with the lattice, and **Rhombiverse** (cyan), lattices of space-filling shapes from 1D to 6D. Each door has its own address, welcome, colours, guide and saved worlds; behind them the worlds, typography and controls are shared. The **DICTO** menu (top left) opens on the app you came in by, with the others a button away. **Polyhedraverse** (green), the portrait gallery of 333 polyhedra and the six regular 4D polytopes, now lives here too (step D, 2026-10-09): its space, shape browser, nets, 4D builds and hints are in both doors' DICTO menu, and since 2026-10-10 it has its own third door here, [polyhedraverse.dictospheres.com](https://polyhedraverse.dictospheres.com) (`SITE=polyhedraverse`); the old Polyhedraverse repository is archived (KRP, DICTO's plan for the three). The geometry all three share is [krp-core](https://github.com/DICTOR-Master/krp-core).

- Per-app content (head, changelog, icons): `site/<app>/`; the one DICTO User Guide (shared sections, a chapter per app, 7 languages): `site/guide/`. The apps' table (names, colours, which tools each has): `src/app/site.js`; one type scale for all: `src/app/tokens.css`.

# Ice, diamond and nanowires: the Hexagonality Law on tetrahedral networks (DICTO 10-28) — Real Materials V, last of the materials line
All three are close-packed layers of tetrahedral units: ice Ih/Ic (O on lonsdaleite/diamond net), diamond/lonsdaleite (C),
III-V nanowires zinc blende/wurtzite (GaAs, InP). Stacking-disordered ice and diamond are measured by "cubicity" = 1 - h.
Plan: 1. exact counts on any stacking (eclipsed bonds, boat rings, 3rd-neighbour distances) from coordinates;
2. data: polytype energies/volumes/gaps (Panse, Kriegner, Bechstedt 2011 GaAs/InP...; carbon polytypes; ice Isd);
3. prior art: Jagodzinski h; Choyke/Bechstedt gap vs hexagonality in SiC; Cheng-Heine-Needs ANNNI; Malkin/Kuhs ice Isd.

## Progress 10-28: 1. Exact counts (tetra_counts.py, .out) — DONE
Tetrahedral network on any stacking (3C, 2H, 4H, 6H, 9R, 15R): per atom 2 bonds; eclipsed bonds h/2; eclipsed third-neighbour pairs
3h/2 (at 5/3 bond length; staggered ones at 1.915 and 2.517; 2.333 appears only with h > 0). Exact on all six.

## Progress 10-28: 2. III-V nanowire polytypes, bands (iii_v_bands.py, .out) — DONE
Belabbes, Panse, Furthmueller, Bechstedt, arXiv 1206.2209 (PRB 86, 075208 (2012)), Table II: 6 compounds x 3C/6H/4H/2H.
Deviation from the 3C->2H law line at 6H and 4H, as % of the full change: conduction-band offset 4% (mean), crystal-field
splitting 7%, valence offset 10%, direct gap ~11% (GaP excluded: 3C indirect). Best: dEc and Delta_cf.
PRIOR ART: Belabbes et al. themselves plot against "hexagonality h" (their Fig. 2, c/a) and call trends monotonic; Bechstedt's
group (Panse et al. PRB 84, 075217 (2011)) did energies per pair vs h. New here: the straight-line test with numbers.
Energies per pair (Panse 2011) not open; Dacal & Cantarero InP (PMC5036193) has no polytype energy table. Still to get: energies.

## Progress 10-28: 4. Ice — DONE (data + prediction)
Tonauer, Yamashita, del Rosso, Celli, Loerting, J. Phys. Chem. Lett. 14, 5055 (2023) (loerting.at PDF, read): pure cubic ice Ic -> Ih
dH = -37.7 +- 2.3 J/mol (9 runs), T 226 K; dG(c->h) = -16.5 J/mol cited; literature Isd -> Ih values scatter <-10 to -160 J/mol,
partly from differing cubicity, partly calorimetry artefacts; "ice Isd with significant hexagonal stacking faults will inevitably
show a less negative dH" and smaller vapour-pressure excess (their words, qualitative).
Law (J2 = J3 = 0) makes it quantitative: dH(Isd -> Ih) = -37.7 x cubicity J/mol; vapour-pressure excess of Isd over Ih
= cubicity x that of Ic (ln p ratio = cubicity x 16.5/RT ~ 0.9% at 226 K for Ic). Testable PREDICTION, not tested (no paired
cubicity+enthalpy data found). Exact count: eclipsed hydrogen bonds per molecule = h/2 (= (1 - cubicity)/2), tetra_counts.py.
Sources checked: Tonauer et al. 2023 (read); Malkin et al. PNAS 2012 and PCCP 2015 (search summaries); arXiv 2607.03465 (summary:
nucleus cubicity ~0.35 rising to ~0.62); Hondoh 2015 (summary: 13-50 J/mol by preparation).
CONCLUSION (study): tetrahedral networks obey the exact counts (eclipsed bonds h/2); III-V nanowire band offsets and crystal-field
splitting lie on the law line within 4-7%; energies rank the elements by distance from the law (Sn 0.02 < Ge 0.08 < C 0.15 < Si 0.32
< SiC 1.03), and the most polytypic, SiC, is furthest; ice gives a clean prediction for clouds. Ready for Real Materials V (#73).

File: studies/2026-10-28-ice-diamond-nanowires/fig73.out
Sn {'3C': 0.0, '6H': 9.733, '15R': 11.715, '4H': 14.689, '9R': 19.941, '2H': 30.266} meV/bilayer
Ge {'3C': 0.0, '6H': 9.117, '15R': 11.216, '4H': 14.364, '9R': 21.016, '2H': 32.944} meV/bilayer
C (diamond) {'3C': 0.0, '6H': 11.711, '15R': 14.323, '4H': 18.241, '9R': 29.351, '2H': 50.222} meV/bilayer
Si {'3C': 0.0, '6H': 2.069, '15R': 3.095, '4H': 4.635, '9R': 10.659, '2H': 19.642} meV/bilayer
SiC {'3C': 0.0, '6H': -2.201, '15R': -2.324, '4H': -2.509, '9R': 0.415, '2H': 4.678} meV/bilayer

File: studies/2026-10-28-ice-diamond-nanowires/group_iv.out
Si E: 6H 1.2 vs line 3.233 (-21% of change); 4H 2.5 vs line 4.850 (-24% of change)
Si V: 6H 40.106 vs line 40.138 (+74% of change); 4H 40.095 vs line 40.130 (+83% of change)
Ge E: 6H 4.5 vs line 5.333 (-5% of change); 4H 7.1 vs line 8.000 (-6% of change)
Ge V: 6H 45.535 vs line 45.562 (+26% of change); 4H 45.516 vs line 45.544 (+28% of change)

distance from the law, |J2|+|J3| over J1 (0 = exact law); #71 reference: cobalt 0.15-0.4, iron 0.17
  Sn   J1  15.178 J2  -0.222 J3  -0.045   |J2/J1| 0.015   (|J2|+|J3|)/J1 0.018
  Ge   J1  16.816 J2  -1.054 J3  -0.344   |J2/J1| 0.063   (|J2|+|J3|)/J1 0.083
  C    J1  25.448 J2  -3.435 J3  -0.337   |J2/J1| 0.135   (|J2|+|J3|)/J1 0.148
  Si   J1  10.587 J2  -2.593 J3  -0.766   |J2/J1| 0.245   (|J2|+|J3|)/J1 0.317
  SiC  J1   2.735 J2  -2.424 J3  -0.396   |J2/J1| 0.886   (|J2|+|J3|)/J1 1.031

File: studies/2026-10-28-ice-diamond-nanowires/iii_v_bands.out
GaAs  Eg   [1.421, 1.439, 1.443, 1.453]  line at 6H,4H: 1.432, 1.437   off (% of 3C->2H change): 6H +23, 4H +19
GaAs  cf   [0, 0.052, 0.071, 0.129]  line at 6H,4H: 0.043, 0.0645   off (% of 3C->2H change): 6H +7, 4H +5
GaAs  dEv  [0, 38, 55, 117]  line at 6H,4H: 39, 58.5   off (% of 3C->2H change): 6H -1, 4H -3
GaAs  dEc  [0, 56, 77, 149]  line at 6H,4H: 49.67, 74.5   off (% of 3C->2H change): 6H +4, 4H +2
GaSb  Eg   [0.783, 0.806, 0.814, 0.835]  line at 6H,4H: 0.8003, 0.809   off (% of 3C->2H change): 6H +11, 4H +10
GaSb  cf   [0, 0.057, 0.076, 0.148]  line at 6H,4H: 0.04933, 0.074   off (% of 3C->2H change): 6H +5, 4H +1
GaSb  dEv  [0, 57, 67, 95]  line at 6H,4H: 31.67, 47.5   off (% of 3C->2H change): 6H +27, 4H +21
GaSb  dEc  [0, 50, 70, 146]  line at 6H,4H: 48.67, 73   off (% of 3C->2H change): 6H +1, 4H -2
InP   Eg   [1.475, 1.518, 1.533, 1.576]  line at 6H,4H: 1.509, 1.526   off (% of 3C->2H change): 6H +9, 4H +7
InP   cf   [0, 0.029, 0.039, 0.062]  line at 6H,4H: 0.02067, 0.031   off (% of 3C->2H change): 6H +13, 4H +13
InP   dEv  [0, 7, 19, 82]  line at 6H,4H: 27.33, 41   off (% of 3C->2H change): 6H -25, 4H -27
InP   dEc  [0, 50, 77, 183]  line at 6H,4H: 61, 91.5   off (% of 3C->2H change): 6H -6, 4H -8
InAs  Eg   [0.411, 0.431, 0.44, 0.481]  line at 6H,4H: 0.4343, 0.446   off (% of 3C->2H change): 6H -5, 4H -9
InAs  cf   [0, 0.034, 0.055, 0.095]  line at 6H,4H: 0.03167, 0.0475   off (% of 3C->2H change): 6H +2, 4H +8
InAs  dEv  [0, 14, 29, 56]  line at 6H,4H: 18.67, 28   off (% of 3C->2H change): 6H -8, 4H +2
InAs  dEc  [0, 34, 58, 126]  line at 6H,4H: 42, 63   off (% of 3C->2H change): 6H -6, 4H -4
InSb  Eg   [0.23, 0.244, 0.249, 0.264]  line at 6H,4H: 0.2413, 0.247   off (% of 3C->2H change): 6H +8, 4H +6
InSb  cf   [0, 0.036, 0.061, 0.113]  line at 6H,4H: 0.03767, 0.0565   off (% of 3C->2H change): 6H -1, 4H +4
InSb  dEv  [0, 25, 40, 79]  line at 6H,4H: 26.33, 39.5   off (% of 3C->2H change): 6H -2, 4H +1
InSb  dEc  [0, 39, 59, 113]  line at 6H,4H: 37.67, 56.5   off (% of 3C->2H change): 6H +1, 4H +2
GaP   Eg   [2.79, 2.322, 2.267, 2.181]  line at 6H,4H: 2.587, 2.486   off (% of 3C->2H change): 6H +44, 4H +36
GaP   cf   [0, 0.021, 0.027, 0.045]  line at 6H,4H: 0.015, 0.0225   off (% of 3C->2H change): 6H +13, 4H +10
GaP   dEv  [0, 45, 56, 135]  line at 6H,4H: 45, 67.5   off (% of 3C->2H change): 6H +0, 4H -9

Eg: mean |off| 15% of the 3C->2H change; signs ++++++--++++
cf: mean |off| 7% of the 3C->2H change; signs ++++++++-+++
dEv: mean |off| 10% of the 3C->2H change; signs --++---+-+--
dEc: mean |off| 4% of the 3C->2H change; signs +++-----++
note GaP 3C is indirect (Gamma-X); Gamma-Gamma gaps listed: excluded from the Eg verdict

File: studies/2026-10-28-ice-diamond-nanowires/tetra_counts.out
3C diamond      h = 0.000  bonds/atom 2.00  eclipsed bonds/atom 0.000 (h/2 = 0.000)  short 3rd-nb pairs/atom 0.000  3rd-nb distances in bonds [np.float64(1.9149), np.float64(2.5166)]
2H lonsdaleite  h = 1.000  bonds/atom 2.00  eclipsed bonds/atom 0.500 (h/2 = 0.500)  short 3rd-nb pairs/atom 1.500  3rd-nb distances in bonds [np.float64(1.6667), np.float64(1.9149), np.float64(2.3333), np.float64(2.5166)]
4H              h = 0.500  bonds/atom 2.00  eclipsed bonds/atom 0.250 (h/2 = 0.250)  short 3rd-nb pairs/atom 0.750  3rd-nb distances in bonds [np.float64(1.6667), np.float64(1.9149), np.float64(2.3333), np.float64(2.5166)]
6H              h = 0.333  bonds/atom 2.00  eclipsed bonds/atom 0.167 (h/2 = 0.167)  short 3rd-nb pairs/atom 0.500  3rd-nb distances in bonds [np.float64(1.6667), np.float64(1.9149), np.float64(2.3333), np.float64(2.5166)]
9R              h = 0.667  bonds/atom 2.00  eclipsed bonds/atom 0.333 (h/2 = 0.333)  short 3rd-nb pairs/atom 1.000  3rd-nb distances in bonds [np.float64(1.6667), np.float64(1.9149), np.float64(2.3333), np.float64(2.5166)]
15R             h = 0.400  bonds/atom 2.00  eclipsed bonds/atom 0.200 (h/2 = 0.200)  short 3rd-nb pairs/atom 0.600  3rd-nb distances in bonds [np.float64(1.6667), np.float64(1.9149), np.float64(2.3333), np.float64(2.5166)]
